Repository: bingran-you/bingran-you

# Hi, I'm Bingran 👋

📍 Berkeley | 🎓 PhD Candidate @ UC Berkeley | 💻 Agent Evaluation | ⚛️ Experimental AMO Physics

I build reliable AI systems and run trapped-ion experiments in atomic, molecular and optical physics. This page is a short snapshot of projects and papers I've been lucky to work on across both tracks.

## 💻 Agent Evaluation

### Current Focus

- 🧪 Agent evaluation and skills-based benchmarking
- 🧭 Deterministic environments for testing long-horizon workflows
- 🛠️ Applied AI systems that operate across existing tools

## ⚛️ Experimental AMO Physics

File: papers/zotero/courses/nanoscale fabrication/(3D_Printing_Textbook_-_2020_Tommaso_Baldacchini)_Three-Dimensional_Microfabrication_Using_Two-Photon_Polymerization.md (part 2 of 7)
# PDF Document: (3D Printing Textbook - 2020 Tommaso Baldacchini) Three-Dimensional Microfabrication Using Two-Photon Polymerization.pdf
Tommaso Baldacchini Irvine, CA, United States
References
[1] J.A. Lewis, G.M. Gratson, Mater. Today 7 (2004) 32. [2] K.K.B. Hon, L. Li, I.M. Hutchings, CIRP Ann. Manuf. Technol. 57 (2008) 601. [3] M. Vaezi, H. Seltz, S. Yang, Int. J. Adv. Manuf. Technol. 67 (2013) 1721. [4] C.B. Arnold, A. Piqu e, MRS Bull. 32 (2007) 9. [5] S. Juodkazis, V. Mizeikis, H. Misawa, Adv. Polym. Sci. 213 (2008) 157. [6] K.-S. Lee, R.E. Kim, D.-Y. Yang, S.H. Park, Prog. Polym. Sci. 33 (2008) 631. [7] C.N. LaFratta, J.T. Fourkas, T. Baldacchini, R.A. Farrer, Angew. Chem. Int. E-
d. 46 (2) (2007). [8] H.-B. Sun, S. Kawata, Adv. Polym. Sci. 170 (2004) 169. [9] M. Malinauskas, M. Farsari, A. Piskarskas, S. Juodkazis, Phys. Rep. 533 (2013) 1. [10] Y.-H. Pao, P.M. Rentzepis, Appl. Phys. Lett. 6 (1965) 93. [11] M. Cabrera, J.Y. Jezequel, J.C. Andre, Three-dimensional machining by laser photopolymerization,
in: J.-P. Fouassier, J.F. Rabek (Eds.), Lasers in Polymer Science and Technology: Applications, vol. III, CRC Press, 1990, , pp. 73–95. [12] J.H. Strickler, W.W. Webb, Can-Am Easter 90: Proceedings of the Society of Photo-Optical Instrumentation Engineers (SPIE), vol. 1398, 1991, p. 107. [13] S. Maruo, O. Nakamura, S. Kawata, Opt. Lett. 22 (1997) 132. [14] B.H. Cumpston, S.P. Ananthavel, S. Barlow, D.L. Dyer, J.E. Ehrlich, L.L. Erskine, A.A. Heikal, S.M. Kuebler, I.-Y. Sany Lee, D. McCord-Maughon,-
 J. Qin, H. Ro€ckel, M. Rumi, X.-L. Wu, S.R. Marder, J.W. Perry, Nature 398 (1999) 51.

CHAPTER 1.1
Laser-based microadditive manufacturing technologies
Alberto Pique 
Materials Science and Technology Division, Naval Research Laboratory, Washington, DC, United States

1 Beyond photolithography: Direct-write microfabrication
Direct-write processes have evolved into viable techniques for printing functional materials over diverse types of surfaces for the digital fabrication of microelectronic devices. These simple, relatively fast, low-cost, and environment-friendly alternatives to traditional photolithographic processes have the potential to completely change the way micro- to mesoscale structures are presently fabricated. Direct-write by definition refers to any technique or process capable of deposition, dispensing-
, or processing different types of materials over arbitrary surfaces following a preset pattern or layout [1]. Direct-write techniques are not based on a single process but instead encompass a diverse, yet highly versatile set of processes extending over multilength scales. It is important to distinguish direct-write processes from traditional rapid prototyping or additive manufacturing (AM) techniques such as fused deposition modeling (FDM) and powder-bed melting or sintering 3D printing. Unlike -
these techniques, direct-write describes processes capable of precisely depositing or modifying functional materials on a substrate over digitally defined locations. Direct-write thus differs from traditional AM in its ability to write a wide range of materials, such as metals, ceramics, polymers, and organics with resolutions down to the submicron over any type of surface or substrate. Thus, in direct-write, the deposited material and the substrate become the part.
From a microfabrication perspective, there is an ever-growing demand for products that rely on a wide range of assembled microcomponents driven by the insatiable demand for portable electronics, sensors, and diagnostics for healthcare and the development of new autonomous systems. There is also a desire to implement all of these microcomponents in 3D geometries rather than traditional 2D designs, which pushes traditional methods such as lithography-based fabrication approaches to its limits. Here -
lies the opportunity for direct-write microfabrication, which can be applied to the manufacture of these and other components following a digital data file comprising the required 2D or 3D material layout. Furthermore, given the digital nature of direct-write processes, i.e., no need for masks and etching of excess material, their integration into existing production lines would enable their use where fast prototyping or batch customization is

Three-Dimensional Microfabrication Using Two-Photon Polymerization https://doi.org/10.1016/B978-0-12-817827-0.00001-1

© 2020 Elsevier Inc.

All rights reserved.

1

2

Three-dimensional microfabrication using two-photon polymerization

required. Overall, data-driven patterning techniques such as direct-write processes represent a competitive alternative to optical lithography systems for the microfabrication of electronic, optical, sensor, and power-generating elements [1–3].
The aim of this chapter is to present an overview of direct-write techniques, in particular those that are laser-based and discuss their development for microadditive manufacturing applications. Special emphasis will be given for the laser-based directwrite techniques that rely on the forward transfer of functional materials from a donor onto a receiving substrate. These laser-induced transfer techniques have demonstrated the ability to process a wide range of materials, from metals to organics wi-
thout compromising their functionality for numerous applications ranging from the microfabrication of free-standing electrical interconnects for embedded electronics, to the printing, layer-by-layer, of stacks of cells for tissue repair and regeneration. As such, these techniques represent a perfect example of layer-by-layer laser processing for additive 3D microfabrication. Moreover, understanding these laser-based processes provides an excellent basis for other techniques such as microstereolith-
ography and two-photon polymerization (TPP), which are to be discussed in the chapters that follow.

2 Introduction to nonlithographic microfabrication techniques
Direct-write processes rely on the dispensing, transfer or printing of discrete lumps of material known as voxels (i.e., volumetric 3D pixels) at predetermined locations on a substrate. These voxels serve as the building blocks for the lines, layers, and 3D structures required to fabricate a device. Thus the term direct-write is used to describe any process or technique that comprises motion control hardware and a discrete source of material or energy, operated in unison via computer control to ge-
nerate predetermined patterns. This definition is quite broad and covers a wide spectrum of methods for material transfer and processing over a surface across length scales that can range from tens of nanometers to millimeters and writing speeds that range from micrometers per hour to kilometers per second. Because of this wide operating space, precise classification of direct-write techniques is difficult at best and many techniques belong to a class of their own. Notwithstanding this, it is help-
ful to group the various techniques and methods developed to date based on the mechanism by which the transfer and/or processing of material takes place.
In general, all direct-write techniques transfer or modify voxels of material by four basic mechanisms: dispensing, flow, particle beam, or laser. Fig. 1.1.1 organizes the best-known direct-write techniques according to these four mechanisms. Direct-write by dispensing includes inkjet, electrohydrodynamic inkjet, and aerosol printing techniques, all of which are based on the noncontact delivery of droplets of solutions or dispersions of the material of interest. Of these three, inkjet printing is -
probably the best known and the most widely used given its ability to print a wide range of functional fluids and inks [4]. However, to avoid clogging and/or corrosion of the dispensing nozzles, inkjet printing is limited to the transfer of low-viscosity, chemically benign nanoparticle

Laser-based microadditive manufacturing technologies

3

Inkjet

Dispensing

EHD

Aerosol

nScrypt

Direct-write techniques

Flow
Particle beam

Micropen DPN FIB
e-Beam

Subtractive

Laser

Modifying

Additive
Fig. 1.1.1 Taxonomy of the various types of direct-write techniques on the basis of the mechanism by which material is transferred or modified.

suspensions. In addition, the printing of patterns with well-defined edge features by inkjet is very difficult given the variable behavior of fluids on different surfaces and their resulting instability due to wetting effects [5, 6]. In the case of electrohydrodynamic inkjet, the feature resolution is highly improved, thanks to an electrical bias applied between a metal-coated nozzle and the electrically grounded substrate [7]. With aerosol printing, instead of dispensing through a nozzle, an aero-
sol of microdroplets formed with the help of an atomizer is aerodynamically focused using a flowing inert sheath gas (N2) through a flow guidance deposition head [8]. All three dispensing techniques operate with their nozzle separated from the substrate surface by a gap ranging from 1 to several millimeters, which is advantageous when printing conformal patterns.
Unlike dispensing, flow techniques require the source of material to be very close or in contact with the substrate surface. Flow-based techniques rely on the displacement under positive pressure (or capillary forces in the case of dip-pen nanolithography

4

Three-dimensional microfabrication using two-photon polymerization

(DPN)) of a suspension of material through a tip or syringe to reach the substrate. The flow of material is not discrete as in dispensing, but continuous and requires the interruption or reversal of the applied pressure or separation of the tip from the surface to stop the flow. The two best-known flow techniques are known by their trademark names: MicroPen (syringe- or quill-based) [9] and nScrypt (tip-based) [10], while the third, known as DPN, has attracted great interest due to its simplicity -
and nanoscale writing resolution [11]. The third direct-write mechanism relies on the interaction of an energetic particle beam, i.e., ions or electrons, with an organic precursor molecule containing the element to be deposited. Examples of these particle beam-based direct-write techniques include focused ion beam or FIB and e-beam, both of which are used for high-resolution deposition of metals mainly. The energetic beam interacts with and decomposes a metal precursor leading to the deposition of-
 metal ions. These processes require a vacuum to operate and are characterized by a high writing resolution (down to tens of nm linewidths) but exceedingly slow writing speeds (10–100 nm/s) [12].
The fourth direct-write mechanism relies on the use of a laser beam to remove, modify, or transfer voxels of material and will be described in more detail in the following sections of this chapter. Table 1.1.1 provides a summary of the key characteristics of the various direct-write techniques mentioned so far with the goal of comparing/

Table 1.1.1 Summary of the various direct-write techniques mentioned in this chapter

DW process

Mechanism Materials

Minimum linewidth

Maximum write-speed

3D fabrication

Dispensing
Flow
Particle beam
Laser

Inkjet
EHD
Aerosol nScrypt Micropen DPN
FIB
e-Beam Subtractive Modifying Additive Hybrid

Lowviscosity fluids
Lowviscosity fluids
Any materials Pastes Pastes Low-
viscosity fluids Metals and oxides Metals All types All types All types All types

20 μm
100 nm
5 μm 25 μm 50 mm 100 nm
50 nm
50 nm 1 μm 50 nm 1 μm 1 μm

100 mm/s

No

1 mm/s

No

10 mm/s

Yes

20 mm/s

Yes

50 mm/s

Yes

0.1 mm/s

No

0.05 mm/s

Yes

0.01 mm/s

Yes

1000 mm/s

Yes

100 mm/s

Yes

1000 mm/s

Yes

1000 mm/s

Yes

Laser-based microadditive manufacturing technologies

5

contrasting them with each other. For the reader interested in a more detailed treatment of the mentioned and other types of direct-write techniques, there is an extensive body of literature available that provide more information on each of these techniques. A good place to start is with the reviews on the subject of direct-write by Hon et al. [2] and Zhang et al. [3], as well as the book edited by Piqu e and Chrisey on Direct-Write techniques [1].

3 Laser-based microfabrication
To date, a wide range of processes exist for microfabrication purposes, with lithography reigning supreme. Despite their widespread use, many of these processes achieve limited success when employed in applications calling for complicated and high-resolution 3D microstructures with high aspect ratios and nontrivial geometries. In fact, many new technologies such as microfluidic devices, photonic crystals, micropumps, microactuators, micromotors, microturbines, and many other scaled-down assemblies-
 cannot easily be produced via lithographic techniques. New approaches based on direct-write concepts applied at much reduced scales need to be considered to expand the capabilities of microfabrication techniques to generate true 3D structures at the microscale and nanoscale. The basic premise of AM techniques, that is the fabrication of a design layer by layer, can be similarly applied to generate 3D microstructures. As a result, there is broad and rich spectrum of techniques currently available -
for achieving 3D micro-AM. Those techniques vary depending on the nature of the design, material choice, and target application of the component or part to be produced. For a comprehensive list of the wide range of micro-AM processes and techniques currently available, the reader is directed to the review by Vaezi et al. [12], since the aim of this chapter is to discuss laser-based microAM processes, in particular those known as laser direct-write or LDW.
From the earliest reports of light amplification by stimulated emission, lasers have been used for materials processing applications to modify, add, and subtract material from a surface or a bulk sample. The emission from a wide range of laser sources can be used to control or modify the composition, structure and even properties of single 3D volumes or voxels (as opposed to 2D areas or pixels) across length scales spanning the range from millimeters to nanometers. These processes are able to remo-
ve (i.e., laser micromachining), add (i.e., laser printing), and modify (i.e., multiphoton polymerization) different types of materials without physical contact between a tool (i.e., printing nozzle) and the material under process. Since these processes are able to create patterns in a serial or “voxel-by-voxel” fashion, they are referred to as direct-write as opposed to those that require masks or previously laid patterns (i.e., lithography, stamping, and self-assembly) in order to achieve the de-
sired design. Although laser-based direct-write (LDW for short) processes are serial by design (as opposed to the parallel nature of photolithography), their processing speed can be greatly increased by using high-power, high-repetition lasers and ultrafast beam scanning techniques such as polygon scanning mirrors. With LDW, the

6

Three-dimensional microfabrication using two-photon polymerization

laser beam is typically focused or collimated to a small area and patterning is achieved through computer control of the beam scanning, moving of the part or both. This allows for LDW to fabricate 2D or 3D patterns over an arbitrary surface or free-standing, with the design geometry and resolution limited only by the degrees of freedom and precession, of the motion control system and focusing optics in use.
Of the types of LDW processes described, those based on the removal of material via ablation were the first to be developed and commercialized and have enabled a wide range of applications ranging from drilling and cutting to marking and engraving. These “subtractive” LDW techniques, commonly referred to as laser micromachining, are briefly discussed in Section 3.2. On the other hand, if the laser beam intensity is reduced below the ablation threshold for a given material, significant changes to t-
he morphology, structure, and chemistry of a material can be induced. These types of “modifying” LDW can lead to a wide range of phenomena such as annealing, surface structuring, selective sintering, photodecomposition photochemistry, and photopolymerization. Next, “additive” LDW involves the deposition, transfer, or printing of voxels of material onto a surface. This can be accomplished using many different processes such as photopolymerization (i.e., stereolithography (SLA) and TPP), photodecomp-
osition (i.e., laser chemical vapor deposition (LCVD)), or laser material transfer from a donor layer to a receiving surface (i.e., laser-induced forward transfer (LIFT)). Finally, combinations of any of these enables the implementation of “hybrid” LDW processes, the most common using LIFT with laser micromachining to improve feature and edge definition of the resulting pattern. Additive LDW will be further discussed in Section 4, with an emphasis in laser forward transfer processes. A summary of -
the various types of LDW techniques here mentioned is provided in Table 1.1.2 for comparison purposes.

Table 1.1.2 Summary of the various laser-based direct-write techniques mentioned in this chapter

LDW process

Mechanism

Materials

Minimum Maximum 3D linewidth write-speed fabrication

Subtractive Modifying
Additive

Micromachining Sintering
Microstereo lithography
Multiphoton LCVD LIFT LIFT +
micromachining

All types Metals &
ceramics Organics
monomers and blends Photoresists Metals and oxides All types All types

1 μm 25 μm
0.5 μm
50 nm 1 μm 0.5 μm 1 μm

1000 mm/s Yes 10 mm/s No
10 mm/s Yes
0.1 mm/s Yes 0.05 mm/s Yes 1000 mm/s Yes 1000 mm/s Yes

Laser-based microadditive manufacturing technologies

7

3.1 Advantages of laser-based techniques for 3D microfabrication
Beginning with their operating principle, the result of the interaction of light with a material, LDW enables the localized and well-defined processing of many classes of materials in order to generate arbitrary structures. Since those interactions are well understood, and since the region illuminated with the laser beam can be controlled precisely, LDW techniques have shown great success in microfabrication applications. This ability to siteselectively modify the properties of a given material at-
 the micro- or nanoscale is one of the main advantages of LDW. To achieve similar site-selective control using a parallel processing technique such as lithography requires multiple masking steps, thus becoming less practical. As highlighted by Livingston and Helvajian, photolithography relies on the fact that all exposed areas to be processed receive an equivalent photon dosage or flux, while LDW takes advantage of the effect that each of the exposed areas can receive a different yet optimized pho-
ton flux [13]. This optimized photon flux can consist of a sequence of laser pulses each of which can have a prescribed amplitude, pulse width, wavelength and/or polarization. Such processing recipes allow precise control of the delivery of laser energy to each voxel in terms of spatial and temporal profiles. No other parallel processing or direct-write technique can approach LDW’s level of precision and selectivity in the means of delivery of the energy required to induce a change in the properti-
es of a voxel of material. This aspect is what gives LDW its unique capabilities in the areas of materials processing and photomediated materials modification for microfabrication applications such as microstereo lithography (the subject of the following chapter) and TPP (the subject of the rest of this book).

3.2 Laser micromachining
In laser machining, the fundamental interaction that leads to the removal of material can be athermal (ablation) or thermal (melting and vaporization) and depends primarily on the nature of the laser-material interaction, which itself is a function of the laser wavelength and laser pulse duration. For micromachining, athermal processes, with their reduced heat-affected zone (HAZ), are preferable and enable generation of features smaller than the diffraction limit [14]. The semiconductor and microe-
lectronics industries were one of the earlier adopters of laser micromachining. Driven by an ever-increasing demand for miniaturization, weight and power reduction and processing power and speed, subtractive LDW or laser micromachining has achieved great success in a wide range of microfabrication applications such as laser drilling of via holes for stacked or built-up printed circuit boards, photomask repair, marking, trimming, dicing, and patterning of flat panel displays and solar cells [15]. T-
he reason for the success of laser micromachining in these areas is the ability of LDW processes to achieve higher speeds, precision, and reliability, in fewer steps and in a more environmentally sustainable fashion than with conventional photolithographic processes. Other industrial applications of laser

8

Three-dimensional microfabrication using two-photon polymerization

micromachining can be found in the fabrication of nozzles for precision fuel injectors and inkjet printers and in the high-resolution cutting and texturing of stents and other implantable parts for biomedical applications [16].
From a direct-write applications perspective, the success of micromachining in the manufacturing floor relies heavily on the development of appropriate laser sources. In the past two decades, the significant growth on the demand for parts made using laser micromachining processes has provided the needed incentive for laser companies to develop and market new laser sources capable of operating at higher powers and higher repetition rates. Furthermore, the availability of more compact and reliable p-
icosecond and subpicosecond laser systems has made possible the transition from the lab to the manufacture floor of numerous ultrafast laser micromachining processes. Examples of these new applications include laser micromachining of dielectrics and transparent materials for the fabrication of waveguides and microfluidic channels [16]. Overall, these advances in laser sources for micromachining applications have provided the required laser pulse-topulse repeatability and pulse repetition rate to s-
ignificantly improve the reproducibility and raise the throughput of other LDW processes.

4 Laser-based additive microfabrication
For those laser-based microfabrication applications that require the deposition or placement of material in a predetermined fashion, additive LDW processes such as LCVD and LIFT are two of the most successful techniques currently in use. The advantages of both of these techniques for microadditive manufacturing applications stem from the decoupling in their implementation of their energy and material sources. As opposed to other direct-write techniques, in both LCVD and LIFT, the sources of materi-
al to be printed (a precursor gas in LCVD and a solid or fluid in LIFT) are totally independent of the source of energy needed for printing. Consequently, both techniques are unaffected by issues such as contamination of the source material, clogging of the material delivery system, and/or limited ability to print different types of materials, which negatively impact many other direct-write processes.
4.1 Laser chemical vapor deposition (LCVD)
Both LCVD and LIFT have been used to fabricate 3D microstructures; however, LCVD is limited by the small amount of material that can be delivered to the location of interest by the use of gaseous metal-organic precursors; thus, its writing speed cannot exceed more than 0.1 mm/s [17] and must take place inside a vacuum to avoid contamination and dilution of the source precursor, which limits the ability of LCVD to generate patterns over an existing structure [18]. The decomposition pathways of the -
precursor gas in LCVD can be either photoactivated (photolytic LCVD) or thermal (pyrolytic LCVD). In either case, it is possible to achieve submicron 3D structures of a wide range of materials

Laser-based microadditive manufacturing technologies

9

(mainly metals, semiconductors, and some oxides) on a variety of substrates. LCVD has found commercial application in the additive repair of transistor arrays for flat panel displays; however, given its limited writing speed, its use for other micro-AM applications has been limited at best.
4.2 Laser-induced forward transfer (LIFT)
LIFT uses laser pulses of sufficient intensity aimed through a transparent substrate coated with a thin layer of material to achieve discrete (or digital) material transfer in the forward laser direction. The transferred material can be collected on a separate substrate facing the thin layer. The straightforwardness of this approach led to many groups to try it with different types of materials and despite its inherent simplicity, LIFT exists in many different variations [19]. LIFT is compatible w-
ith virtually any type of material, and takes place under ambient atmospheric conditions, thus making it one of the most versatile digital microfabrication techniques developed to date. The LIFT techniques exemplify additive LDW, given their capability for generating high-resolution patterns without the need for lithographic steps afterwards [1, 19, 20]. In fact, the same equipment setup required by LIFT can be used for other LDW processes such as subtractive (laser micromachining), and modifying -
(laser sintering, laser annealing, etc.) [21]. What makes LIFT unique is its ability to laser transfer such a wide variety of materials with relatively high resolution conformal to the surface. For example, the LIFT process does not have a deleterious effect on the electrical, chemical, and even biological properties of the voxels of material forming the digital pattern. The ability to laser transfer functional materials and then process them or modify them in order to achieve the required propert-
ies and behavior is unique and represents one of the major advantages of laser-based microfabrication techniques.

5 2D microfabrication by LIFT
Since the initial reports of laser-transferred copper metal patterns by Bohandy et al. over 30 years ago [22], the use and development of LIFT has grown steadily. These simple yet powerful techniques employ a pulsed laser to locally transfer material from a source film onto a substrate in close proximity or in contact with the film, thus achieving the LDW of patterns independent of the type of surface. The source is typically a coated lasertransparent substrate, referred to as the target, donor, o-
r ribbon. Laser pulses propagate through the transparent donor carrier and are absorbed by the film. Above an incident laser energy threshold, material is ejected from the film and propelled toward the acceptor or receiving substrate. Translation of the source and receiving substrate, or scanning and modulation of the laser beam, enables complex pattern formation in three dimensions with speed typically limited by the laser repetition rate. Commercially available, computer-controlled translation s-
tages, and/or galvanometric scanning mirrors enable

10

Three-dimensional microfabrication using two-photon polymerization

rapid motion and with sufficient precision to generate high-resolution patterns from the individually written voxels that result from the laser transfer process. A schematic showing the basic components of a LDW system is shown in Fig. 1.1.2. The fact that the laser transfer process does not require the presence of vacuum or use of cleanroom equipment greatly contributes to the technique’s great simplicity and compatibility with virtually any type of material and substrate.
To better understand the applicability and potential new uses of LIFT and associated laser transfer techniques for 2D microfabrication, it is useful to compare/contrast them with other well-established digital microfabrication processes such as ink-jet. Just like ink-jet, laser transfer techniques are capable of precisely depositing, i.e., direct writing, many types of functional materials (or their precursors) over virtually any type of surface or substrate in a conformal fashion. Unlike ink-jet,-
 laser transfer techniques are not constrained to deliver the material through a nozzle (thus impervious to clogging problems), they work with fluid materials ranging from very low-viscosity inks to high-viscosity pastes (making them immune to ink-surface wetting issues), and can also print materials in solid phase, including preformed structures as well as fully functional devices. Overall,

Fig. 1.1.2 Simple diagram showing the basic elements comprising a laser direct-write system capable of additive and subtractive processes.

Laser-based microadditive manufacturing technologies

11

under the right conditions, the LIFT process does not have a deleterious effect on the properties of the voxels of material undergoing transfer and has been used for the printing of soft biomaterials and fragile systems such as cell cultures [23].
In its beginning, the LIFT technique gained acceptance rapidly and was used successfully for a wide variety of single element materials, mainly metals such as copper [24], vanadium [25], gold [24, 26], aluminum [27], tungsten [28, 29], chromium [30], nickel [31], and Ge/Se thin film structures [32]. Reports of LIFT for oxide compounds such as Al2O3 [33], In2O3 [30], V2O5 [34], and YBa2Cu3O7 high-temperature superconductors [35] are worth mentioning, although the quality of the transferred ceramics-
 was not as good as those deposited by traditional film growth techniques. In a variation to the basic process, polycrystalline silicon films can be deposited using a hydrogen-assisted LIFT technique [36]. More recent examples include transfers of TiO2-Au nanocomposite films [37], carbon nanotubes for field emitter applications [38, 39], conducting polymers such as poly(3,4-ethylenedioxythiophene) (PEDOT) [40], and semiconducting beta-FeSi2 crystalline phases [41]. Repetitive transfers from the do-
nor substrate over the same area can be used to increase the thickness of the transferred film on the acceptor substrate. Similarly, by changing the type of ribbon material, multilayer structures can be generated.

5.1 Printing of functional materials
Despite its successful application to the deposition of thin metal layers, the actual uses of the LIFT process are limited due to several shortcomings. In traditional LIFT, metal donor films are required to be deposited on the ribbon by conventional vacuum deposition techniques, which must be done ahead of time. Since these metal films tend to be very thin (a few hundred nanometers), the individual layers deposited by LIFT are similarly thin, thus limiting its application to lithographic mask repa-
ir and other niche areas. Moreover, during LIFT, the metals undergo rapid phase transformation during ejection from the donor substrate and subsequent transfer resulting on melting and solidification leading to the formation of interfaces between adjacent voxels. Such interfaces can have deleterious effects in the electrical transport properties of the patterned structure being fabricated. Furthermore, the melting of the transferred material must be taken into consideration when LIFT is performed -
under atmospheric conditions, because most metals tend to oxidize when melted in the presence of air, while the rapid quenching of the metal voxels once ejected can result in high intrinsic stresses between the transferred metal and the substrate. Similarly, traditional LIFT is not suited for the transfer of ceramics and other inorganic phases given the irreversible phase changes and decomposition that tend to be exhibited by these materials upon melting and solidification.
The main source of the mentioned limitations derives from the reliance of the traditional LIFT technique on phase transformations of the material undergoing laser transfer. Since these transformations might alter the composition, structure, and/or functionality

12

Three-dimensional microfabrication using two-photon polymerization

of the printed material, traditional LIFT cannot guarantee that the transfer process does not result in a different material. Clearly, for the LIFT process to be truly compatible with the widest possible range of materials, it is necessary that the transfer step takes place with minimal or no change or modification of the starting material as it is released from the donor substrate. This is very critical since many types of materials, in particular complex multicomponent and multiphase systems can-
 undergo irreversible changes upon melting or vaporization, which will degrade their desirable properties such as composition, phase, structure, homogeneity, electrical behavior, or chemical and biological activity.

5.1.1 LIFT of nanoinks The use of LIFT for the deposition of high-quality functional materials requires the generation of structures comprising multiple voxels, adjacent or on top of each other, that readily merge to form a single, continuous pattern. Electrical interconnects provide a perfect example of this requirement as heterogeneous interfaces between voxels can degrade the overall conductivity. The application of LIFT for printing nanoinks is the enabling step that makes possible the printin-
g of functional materials without their degradation. This is accomplished by enabling the transferred material to remain fluid, whereby adjacent voxels on the receiving substrate will merge into one continuous segment. Fig. 1.1.3 shows a simple schematic illustrating the basic steps involved in LIFT of low-viscosity nanoinks.
In fact, LIFT of complex suspensions such as inks or pastes is very different from traditional LIFT processes since the materials suspensions are printed without direct vaporization. As shown schematically in Fig. 1.1.3, a small region of the laser-absorbing ink interacts with a low fluence (<100 mJ/cm2), laser pulse vaporizing a small amount of the solvent in the suspension. As the trapped vapor expands, it generates a bubble, which, upon collapse, ejects a droplet from the film toward the receiv-
ing substrate, where it is deposited with its original rheological properties intact. The results obtained with transfers of extremely laser-sensitive systems, such as buffer solutions containing biomaterials, proteins, and living cells [42], or electrochemically sensitive materials [43], confirm that most if not all of the transferred fluid does not interact with the laser pulse.
The uniqueness of the mechanisms during laser printing of rheological systems resides in the fact that they represent a new LIFT process based on the nonphasetransforming forward transfer of complex suspensions, inks, or pastes. This is made possible by the reduced shear forces required to dislodge and release the portion of the coating in the donor substrate illuminated by a laser pulse. In fact, under these conditions, LIFT can be carried out at lower laser energy fluences, thus effectively taki-
ng place without any ablation or heating of the transferred material. Given the diverse nature and large number of parameters affecting the laser transfer process for rheological systems, such a simple description cannot be expected to completely explain its behavior. For instance, it is known that laser parameters such as fluence, pulse duration,

Laser-based microadditive manufacturing technologies

13

Fig. 1.1.3 Schematic illustrating the steps for LIFT of low-viscosity nanoinks. (i) The laser pulse is absorbed by the ink layer at the interface. (ii) The absorption of the laser pulse heats and vaporizes a small fraction of the ink. (iii) A droplet or voxel of ink is ejected away from the donor substrate toward the receiving substrate. (iv) The ejected material is collected on the receiving substrate with little or no surrounding debris.
wavelength, laser beam dimensions, and distance between donor and acceptor substrates play an important role in the laser transfer of complex fluids or inks. Additionally, parameters such as the composition of the ink in the ribbon, its thickness, viscosity, solids content, and solids particle size, together with the surface chemistry and morphology of the receiving substrate, greatly affect the ability to transfer a particular fluid and the resulting morphology of the transferred voxels. For a mo-
re in-depth discussion of these aspects of the LIFT process, the reader is referred to the book by Piqu e and Serra [19].
5.1.2 LIFT of functional materials and devices An example of the ability of LIFT to transfer functional materials without damage to their composition, structure, and properties can be found in its ability to print thick-film electrodes for both alkaline and Li-ion microbatteries with much higher capacities per

14

Three-dimensional microfabrication using two-photon polymerization

electrode area than those made by sputter-deposited thin-film electrodes [44]. With LIFT, it is possible to print intrinsically porous structures that facilitate the diffusion of ions across the electrodes with minimum loss due to internal resistance as shown with fully functional and rechargeable lithium cobalt oxide microbatteries made by LIFT [45]. A schematic of the cross section of one such microbattery, together with a cross-sectional SEM micrograph of a packaged Li-ion microbattery with its-
 cathode and anode printed by LIFT, is shown in Fig. 1.1.4. With LIFT, the thickness of the printed layers and thus the amount of active material depends on the number of printing passes, meaning that the discharge capacity of the LIFT microbatteries can be adjusted during fabrication to better accommodate its designed load.
Finally, LIFT can also be applied to the placement of entire functional components and devices onto a specified location on any given surface. The first results on the use of LIFT processes for the transfer and placement of prefabricated Si-based microstructures onto a receiving substrate was reported by Holmes et al. [46]. This technique was later used to demonstrate the laser-assisted assembly of microelectromechanical devices from parts fabricated on separate substrates [47]. These initial resu-
lts showed how to use the laser transfer process as an alternative to conventional pick-and-place approaches for the placement of electronic components such as passives and semiconductor bare dies. Later on, this concept was applied to the laser transfer of semiconductor bare dies. Karlitskaya and coworkers developed a simple thermal model that predicts the fluence threshold for the release of 200 Â 200 μm2 by 150 μm thick Si dies upon melting of a polyvinyl chloride (PVC) sacrificial layer [48, 4-
9]. However, nonthermal LIFT of semiconductor devices and other components is preferred since it allows exposure of the device’s active region with the laser transfer pulse without causing any damage [50].

(A) 1. Cu current collector

(B)

1

2. Carbon anode

2

3. GPE separator

3

4

4. LiCoO2 cathode

5

5. Al current collector

100µm

Polymer spacer
Fig. 1.1.4 (A) Cross-sectional schematic diagram (not to scale) of a typical Li-ion microbattery printed by LIFT. (B) Cross-sectional SEM micrograph of a packaged thick-film Li-ion microbattery. The layers visible (from top to bottom) are: (1) Cu current collector, (2) carbon anode, (3) gel-polymer electrolyte (GPE) soaked separator, (4) LiCoO2 cathode, and (5) Al current collector. The GPE soaked separator is marked by black dashed lines. (Reproduced with permission H. Kim, R.C.Y. Auyeung, A. Piq-
u e, Laser-printed thick-film electrodes for solid-state rechargeable Li-ion microbatteries, J. Power Sources 165 (2007) 413. Copyright 2007, Elsevier.)

Laser-based microadditive manufacturing technologies

15
