Repository: bingran-you/bingran-you

# Hi, I'm Bingran 👋

📍 Berkeley | 🎓 PhD Candidate @ UC Berkeley | 💻 Agent Evaluation | ⚛️ Experimental AMO Physics

I build reliable AI systems and run trapped-ion experiments in atomic, molecular and optical physics. This page is a short snapshot of projects and papers I've been lucky to work on across both tracks.

## 💻 Agent Evaluation

### Current Focus

- 🧪 Agent evaluation and skills-based benchmarking
- 🧭 Deterministic environments for testing long-horizon workflows
- 🛠️ Applied AI systems that operate across existing tools

## ⚛️ Experimental AMO Physics

File: papers/zotero/courses/nanoscale fabrication/(3D_Printing_Textbook_-_2020_Tommaso_Baldacchini)_Three-Dimensional_Microfabrication_Using_Two-Photon_Polymerization.md (part 6 of 7)
# PDF Document: (3D Printing Textbook - 2020 Tommaso Baldacchini) Three-Dimensional Microfabrication Using Two-Photon Polymerization.pdf
a These data are based on a Web of Science Core Collection search performed on October 12, 2018 with topic “two-photon polymerization” OR “multiphoton polymerization” OR “multiphoton absorption polymerization” OR “2-photon polymerization” OR “three-photon polymerization” OR “twophoton fabrication” OR “2-photon fabrication” OR “three-photon fabrication” OR “3-photon fabrication” OR “multiphoton fabrication” OR “two-photon lithography” or “2-photon lithography” OR “three-photon lithography” OR “3-ph-
oton lithography” OR “multiphoton lithography.”

Three-Dimensional Microfabrication Using Two-Photon Polymerization https://doi.org/10.1016/B978-0-12-817827-0.00051-5

© 2020 Elsevier Inc.

All rights reserved.

57

58

Three-dimensional microfabrication using two-photon polymerization

Fig. 1.3.1 Top: Energy-level schemes for linear excitation (left) and two-photon excitation (right). The dashed line indicates a virtual state. Bottom: Spatial intensity profiles in the center of the beam axis for the two cases. Note that the axial scale has been compressed. The profile of excited molecules integrated in the transverse direction is shown at the left of each 3D plot.

Over the past 30 years, multiphoton absorption (i.e., the simultaneous absorption of two
or more photons) has formed the basis of powerful new techniques in areas such as microscopy [22–25], microfabrication/nanofabrication [2–14], and optical data storage [26–30], In this section, we discuss the underlying physics of multiphoton absorption.
In single-photon absorption, the material responds linearly to the applied optical field. In other words, the polarization P that is induced by the applied field can be written as [31]

PðωÞ ¼ ε0χðωÞEðωÞ

(1.3.1)

Fundamentals of two-photon fabrication

59

where ω and E are the frequency and magnitude of the optical field, respectively, ε0 is the permittivity of free space, and χ is the linear susceptibility of the medium. The absorption coefficient α is then proportional to the imaginary portion of the susceptibility:

αðωÞ

¼

ω cn

χ

Im

ðωÞ

(1.3.2)

where n is the refractive index of the medium and c is the speed of light. The total light

absorbed by a medium is proportional to the product of the light intensity and the

medium’s absorption coefficient. The intensity is proportional to the magnitude squared of the electric field, so the light absorbed is proportional to j E j2χIm(ω).

The response of the medium to an applied field (or fields) need not be linear, in which

case we can write more generally that [31]

 

 

P ¼ ε0 χð1ÞE + χð2ÞE Á E + χð3ÞE Á E Á E + ⋯

(1.3.3)

Here, χ(n) is the nth-order susceptibility, with χ(1) being the linear susceptibility discussed earlier. We have not included frequencies in Eq. (1.3.3), and the electric fields and the polarization are all written as vectors. These changes are intended to acknowledge that the electric fields and the material polarization all have optical polarizations associated with them, and that the nth term in the expansion may arise from interactions with n different optical fields, each of which may have it-
s own frequency. We can rewrite the polarization as follows:

P ¼ Pð1Þ + Pð2Þ + Pð3Þ + ⋯

(1.3.4)

where

Pð1Þ ¼ ε0χð1ÞE Pð2Þ ¼ ε0χð2ÞE Á E Pð3Þ ¼ ε0χð3ÞE Á E Á E

(1.3.5)

and so on. P(n) is known as the nth-order polarization.

Based on Eqs. (1.3.2) and (1.3.5), it is evident that the rate of linear absorption of a medium is proportional to EÁP(1), which is in turn proportional to the light intensity. The

process of absorbing two photons must depend on the square of the intensity, and so the
rate of this process is proportional to EÁP(3), which involves four optical fields. In general, the rate of n-photon absorption will be proportional to EÁP(2nÀ1). Thus, multiphoton

absorption involves only nonlinear susceptibilities (or polarizations) of odd order. The

determination of the order and cross-section for nonlinear absorption remains a challeng-

ing problem in many cases [32]. The problem is even more challenging when the lowest

excited electronic state required for a process such as fabrication is not known; see

Chapter 2.2 for a discussion of approaches to this problem.

60

Three-dimensional microfabrication using two-photon polymerization

In general, an n-photon absorption process can involve the addition of photons of n different frequencies. If the frequencies are different, the process is termed nondegenerate. However, the vast majority of multiphoton fabrication processes use photons of a single frequency. Furthermore, in fabrication schemes, degenerate multiphoton absorption typically involves only a single laser beam, which is the situation considered in the remainder of this chapter.
As shown in Fig. 1.3.1, in a typical two-photon absorption process, there is no state that is resonant with the individual photons. Rather, the first photon causes a transition to a virtual state, as is also the case in a Raman transition. The virtual state is composed of a combination of the far-off-resonance states of the atom or molecule. Because these states are far from resonance, the lifetime of the virtual state must be extremely short for the transition probability to be appreciable. Thus,-
 the second transition typically must occur within roughly 1 fs of the initial transition. In effect, for two-photon absorption to occur, both photons must be in the same place at the same time.
We can think of a two-photon transition as being a weighted sum of pairs of dipoleallowed transitions that take the atom or molecule from the initial state to the final state [33]. This picture has important consequences for the selection rules for two-photon absorption in atoms and in highly symmetric molecules, in which states that can be reached with single-photon transitions are two-photon forbidden and vice versa. For instance, the lowest state that is accessed efficiently in rhodamine 6G usi-
ng two-photon absorption [34] is higher in energy than the first excited singlet state [35] S1, and exhibits extremely weak linear absorption. Causing transitions to different excited states can have important ramifications for photochemical and photophysical processes. In the case of rhodamine 6G in methanol, for instance, the fluorescence quantum yield is 0.93 following linear absorption [36]. The fluorescence quantum yield is much lower following two-photon absorption at 800 nm [34]. Indeed, rh-
odamine 6G is an efficient generator of radicals upon two-photon excitation at 800 nm [37], even though it does not typically generate radicals following linear excitation to S1.
The nonlinear intensity dependence of multiphoton absorption is crucial for fabrication, in that this phenomenon allows absorption to be confined tightly in three dimensions if the excitation source is focused into a small volume. To see why this confinement occurs, we first consider linear absorption. The number of molecules addressed in a plane perpendicular to the direction of propagation of a beam of light is proportional to the area of the beam. The intensity in the same transverse plane, how-
ever, is inversely proportional to the area. Because the total population of excited molecules is proportional to the product of the intensity and the number of molecules, in the limit of weak absorption the same number of molecules is excited in each transverse plane of the beam (Fig. 1.3.1, bottom left). For two-photon absorption, the number of molecules excited in a transverse plane is proportional to the number of molecules (linear in area) multiplied by the square of the intensity (inversely -
proportional to area squared). Thus, the number

Fundamentals of two-photon fabrication

61

of excited molecules is inversely proportional to the area of the beam and, likewise, proportional to the transverse spatial intensity profile (Fig. 1.3.1, bottom right). Under appropriate intensity conditions, it is therefore possible to confine excitation to within the focal region of the beam.
Because two-photon absorption is mediated by a transition through a virtual state, this process is relatively inefficient. It is therefore extremely challenging to drive two-photon absorption with a classical, incoherent light source. Thus, the experimental demonstration of two-photon absorption was not achieved until after the laser had been invented [21]. Even then, two-photon absorption mediated by a virtual state (i.e., simultaneous rather than sequential two-photon absorption) was not amenabl-
e to practical applications in areas such as imaging and lithography, as the intensities required were so high that most samples would be damaged.
This situation changed when lasers with picosecond, and later with subpicosecond, pulse lengths became readily available. The peak intensities of ultrafast pulses can be quite high, but the duty cycle is typically on the order of 10À4 to 10À6 (or even smaller). Thus, high squared intensities can be achieved at low average powers, which help to prevent material damage. Two-photon absorption using ultrafast lasers first gained wide popularity as a means of performing 3D fluorescence microscopy [38].-
 The recognition that other photophysical and photochemical processes could also be localized using twophoton absorption spurred the rapid growth of the use of this phenomenon in 3D microfabrication and nanofabrication.
To create an object using two-photon fabrication, the laser focal point must be moved relative to the sample in a controlled, 3D manner. Many scanning methods exist, but they can be broken down into two rough categories: those that involve moving the sample relative to a laser focus that is fixed in space and those that involve moving a laser focus relative to a sample that is fixed in space. Each approach has its own advantages and disadvantages, and hybrids of both strategies can also be employe-
d. Strategies for scanning are discussed in more detail in Chapter 9. It is also possible to multiplex fabrication by using multiple beams simultaneously or by using masks [39–44]; see Chapter 4 for an in-depth discussion of the latter approach.

3 Photoresists
Having introduced the optical physics of multiphoton fabrication, we now turn to the materials aspects of this technology. The great majority of work in multiphoton fabrication has involved using light to render a material insoluble in the exposed region. A material whose solubility decreases upon exposure to light is known as a negative-tone photoresist [45, 46]. Negative-tone photoresists are used widely in photolithography, as well as in coatings and other technologies. Many of these materials -
can be adapted to multiphoton fabrication with relative ease.

62

Three-dimensional microfabrication using two-photon polymerization

Fig. 1.3.2 (A) Structure of a benzophenone, a prototypical radical photoinitiator. (B) Schematic mechanism for a Norrish Type I photoinitiator. (C) Schematic mechanism for a Norrish Type II photoinitiator with a coinitiator HR00. (D) Generic chemical structure of an acrylate. (E) Generic chemical structure of a methacrylate. (F) Chemical structure of an SU-8 oligomer.
The focus of this section is on the most common varieties of negative-tone photoresists, in which the material consists of soluble organic monomers and/or oligomers that are crosslinked, and therefore made insoluble, by exposure to light. In two-photon fabrication, this crosslinking typically follows the light-induced generation of either free radicals or cations. A crucial component of such materials is therefore the photoactive substance, which is known as a photoinitiator in radical polymerizat-
ion and as a photoacid generator (PAG) in cationic polymerization.
We begin by considering radical photopolymerization, which is the most popular scheme for two-photon fabrication. Most traditional radical photoinitiators are aromatic ketones, with a prototypical example being benzophenone [47] (Fig. 1.3.2A). In Norrish Type I photoinitiators [48] (Fig. 1.3.2B), photoexcitation is followed by intersystem crossing, which creates a triplet diradical centered on the carbonyl group. This step is followed by homolytic bond cleavage to create two reactive free radicals-
 that begin a radical chain reaction. Norrish Type II photoinitiators [48] (Fig. 1.3.2C) abstract hydrogens either intramolecularly or, more commonly, intermolecularly (in which case a coinitiator is required) to create the reactive radicals that begin the chain reaction.

Fundamentals of two-photon fabrication

63

A number of factors affect the efficiency with which two-photon excitation can initiate polymerization. The first factor is the two-photon absorption cross-section of the initiator. Larger absorption cross sections lead to more efficient initiation. In many typical applications, it is desirable to be able to use thick photoresist films, and so conventional radical photoinitiators usually have relatively small linear absorption cross sections so that light can propagate through the material without-
 significant attenuation. In the case of two-photon absorption, which occurs only in the focal region, absorption of the beam throughout the depth of the photoresist is not typically an issue. Thus, the design of new photoinitiators with large two-photon-absorption cross sections has been an effective strategy for creating materials in which two-photon polymerization can be driven at a low laser intensity [8, 49, 50].
The second critical facet of a photoinitiator is its quantum efficiency for the creation of radicals [51]. Ideally, every excitation event will lead to the production of radicals, but this criterion is not always met. Development of initiators with high two-photon absorption cross-sections, for instance, often requires a non-Norrish mechanism (e.g., electron transfer) to generate radicals. In such cases, the quantum efficiency of radical production can decrease substantially.
The third important aspect of a photoinitiator is the initiation velocity, which in effect is the degree of reactivity of the initial radicals that are created. Traditional radical photoinitiators have high initiation velocities [51]. Initiation velocity is typically a property that is sacrificed to some extent in creating molecules with large two-photon absorption cross sections. However, even if the quantum yield and initiation velocity were to each decrease by an order of magnitude, good molecu-
lar designs increase the two-photon absorption cross section by many orders of magnitude. Thus, increasing the two-photon absorption cross section is usually the preferred route to reducing the laser power required for fabrication.
The monomers that are most commonly used for two-photon radical polymerization are either acrylates (Fig. 1.3.2D) or methacrylates (Fig. 1.3.2E). Both types of monomer are relatively stable on the shelf (particularly if a radical quencher is added), but react rapidly in the presence of a high enough concentration of radicals. Acrylates are used more commonly than are methacrylates, as the former molecules are more reactive and thus typically can undergo two-photon polymerization at lower laser int-
ensities.
The monomers used for two-photon polymerization are typically polyfunctional, so that they become highly crosslinked upon reaction. This process converts a photoresist, which in two-photon polymerization is often a viscous liquid, into a hard, insoluble polymer with a high glass-transition temperature. If a liquid photoresist is not desirable, fillers can be added to turn the photoresist into a gel that will not move during fabrication [52]. Many different types of acrylic and methacrylic monomers-
 are available, so that properties such as solvent compatibility, hardness, shrinkage, adhesion, and even biocompatibility can be adjusted to the requirements of the end use.

64

Three-dimensional microfabrication using two-photon polymerization

Once polymerization has been initiated, radical monomers react with other monomers to create radical oligomers in a process called propagation [53]. If propagation were to proceed unchecked, exposure in one small region of a photoresist could cause the entire material to become crosslinked. However, two processes tend to halt propagation unless new radicals are being created continuously: (1) quenching occurs when a propagating radical encounters a molecule such as oxygen or a radical inhibitor su-
ch as butylated hydroxytoluene (BHT, which forms a highly sterically hindered, and therefore weakly reactive, radical); and (2) termination occurs when two propagating radicals encounter one another.
Termination and quenching, in combination with the intensity and exposure time, determine the size of the volume element (voxel) created when exposing a single position in the photoresist with the laser beam. Typically these effects are strong enough that crosslinking does not proceed far beyond the region in which the laser is focused in a two-photon photoresist [54]. Furthermore, the exposure curve for a negative-tone photoresist (i.e., the solubility as a function of exposure dose) is highly no-
nlinear, and so is generally plotted on a logarithmic scale (Fig. 1.3.3A). This chemical nonlinearity is of great importance in two-photon polymerization, as it implies that there is an exposure threshold below which the photoresist will remain soluble [45]. A laser beam typically has a Gaussian spatial intensity profile [55]. If the exposure dose at the peak of the Gaussian profile is barely above the threshold for insolubility, then it is possible to create voxels that are considerably smaller t-
han the wavelength of light used for fabrication (Fig. 1.3.3B). Using a photoresist with a steep exposure curve in conjunction with an objective with high numerical aperture, it is possible to create voxels with a transverse dimension on the order of 80 nm using 800 nm light for exposure [56, 57]. Due to

Fig. 1.3.3 (A) Schematic representation of the solubility of a negative-tone photoresist as a function of the logarithm of the exposure dose. The dark area represents the region of insolubility. (B) Spatial intensity profile for two-photon excitation with a schematic threshold dose for insolubility. The threshold allows for the creation of features with sizes that are much smaller than the diffraction limit (which is, roughly, the width at half height of the intensity profile).

Fundamentals of two-photon fabrication

65

the shape of the nonlinear point spread function, the size of voxels along the direction of laser propagation is generally a factor of 3–5 larger than the transverse size [2]. This oblong shape must be taken into account when fabricating 3D structures.
Although the topic of this book is two-photon polymerization, it is worth noting that in the fluorescence microscopy community there is growing interest in the using of three-photon absorption, particularly for deep-tissue (e.g., brain) imaging [58]. Part of the advantage of using three-photon absorption over two-photon absorption is that the longer excitation wavelength used in the former allows for greater tissue penetration with less scattering [58]. This feature could be useful in the fabricat-
ion of thick structures. Of even greater interest are the differences between the two-photon and three-photon point spread functions [59, 60]. In the case of three-photon absorption, the excitation volume depends on the numerical aperture, whereas for two-photon absorption it does not [60]. Furthermore, the axial localization in three-photon excitation falls off as 1/z4, where z is the distance from the focal plane; the corresponding dependence for two photon excitation is 1/z2 [58]. Thus, three-p-
hoton excitation may be able to be used to drive the aspect ratio of voxels closer to unity.
Based on the spatial intensity profile of a Gaussian laser beam, the degree of monomer conversion decreases from the inside to the outside of a voxel fabricated with two-photon polymerization. This phenomenon has important ramifications for the chemical and physical properties of voxels. For instance, the degree of conversion on the exterior portion of a voxel is an important consideration in determining the maximum voxel spacing that can be used to create a stable structure. Unless voxels are spa-
ced extremely closely, the mechanical properties (e.g., Young’s modulus) of a structure fabricated with twophoton polymerization do not match those of the same material when cured conventionally [61–64]. Furthermore, to obtain the same mechanical properties, the overlap requirements are different for voxels that are adjacent along the direction of beam propagation versus voxels that are adjacent perpendicular to this direction [65]. Finally, the entire exterior of an object created with two-photon-
 polymerization typically has a relatively low degree of monomer conversion. As we shall see, this feature of two-photon polymerization can be used to advantage for the chemical modification of the surfaces of structures.
Exposure of a radical photoresist causes a number of important physical changes to take place. The crosslinking that occurs upon exposure typically leads to an increase in density. This densification in turn means that the photoresist tends to shrink upon crosslinking, although this shrinkage may not become fully apparent until after development has washed away any unreacted monomers that are entrapped within the crosslinked structure. It is often necessary to precompensate for this shrinkage to a-
chieve the desired design of a 3D structure [66]. Precompensation can be particularly tricky, as the amount of shrinkage varies as a function of distance from the substrate to which the structure is tethered (and where the structure therefore cannot shrink). The

66

Three-dimensional microfabrication using two-photon polymerization

densification of the photoresist upon exposure also leads to an increase in refractive index. The refractive index change allows structures to be viewed during fabrication, but can also lead to optical distortions that influence fabrication.
Although radical photoresists are the systems usually employed for two-photon polymerization, cationic photoresists have also received a fair amount of attention. As a prototypical cationic photoresist, here we consider SU-8 [67–69], which has been the most commonly used such material for two-photon polymerization [49, 70–75]. SU-8 is composed of oligomeric epoxide units that, on average, contain eight monomers (Fig. 1.3.2F). The photoactive unit in the photoresist is a PAG. The PAG undergoes phot-
ochemistry upon exposure, but the acid-catalyzed crosslinking reaction occurs during a subsequent postbake step (although in the case of two-photon exposure local heating by the laser beam may cause some amount of crosslinking).
Because crosslinking occurs during the postbake, there is little visible change in SU-8 during two-photon exposure. Optical aberrations due to exposure are thus minimized in SU-8, although it is also challenging to locate the interface between the photoresist and the substrate. This latter problem can be addressed by using a PAG that is fluorescent or that generates a fluorescent species [49].
One of the advantages of SU-8 for two-photon polymerization is that it is a gel, and so is compatible with fabrication at a high stage velocity. Two-photon polymerization of this material has been used to create master structures for microfluidic systems that extend for 1 cm or more, for instance [49]. However, the dynamic range of intensities for fabrication in commercial SU-8 tends to be rather small, perhaps due to impurities in the PAG. This problem can be addressed using PAGs that are special-
ly designed for twophoton exposure [49].
SU-8 generally requires more processing steps than do radical photoresists. SU-8 also undergoes some amount of shrinkage upon development. It has been demonstrated that this shrinkage can be minimized and the resolution can be optimized if the oligomers with the lowest molecular weights are removed from the photoresist before casting [69]. Also, because acid can diffuse within the photoresist and because oxygen does not quench cationic polymerization, the resolution that can be attained with SU-8 -
with two-photon exposure typically is not as good as the resolution that can be attained in the best radical systems.
In contrast to negative-tone photoresists, in positive-tone photoresists the regions that have been exposed become more soluble than regions that have not been exposed. Positive-tone resists are quite popular for conventional photolithography, and in the context of two-photon fabrication they are attractive for the ability to create small amounts of negative space within a solid, 3D substrate.
In principle, two-photon exposure can work just as well for positive-tone photoresists as it does for negative-tone photoresists. However, there are a number of practical limitations to the use of positive-tone photoresists in two-photon fabrication. The first consideration is that for material to be able to be removed, there must be a continuous path

Fundamentals of two-photon fabrication

67

from an interior feature to the exterior, solvent-accessible portion of the photoresist. Second, even when such a path exists, mass-transport considerations constrain the distance within the photoresist from which material can be removed in a reasonable period of time. Finally, the range of mechanical properties that are available in positive-tone photoresists is much smaller than the corresponding range for negative-tone photoresists. Nevertheless, positive-tone photoresists have been used in a n-
umber of interesting applications of two-photon fabrication [76–78].

4 Direct fabrication in other materials
The ability to create 3D, polymeric structures with sub-100-nm feature sizes is an enabling technology for a broad variety of applications. However, there are many applications for which it is essential to be able to employ materials other than polymers. For instance, metals are desirable for many optical and electronic applications, biomolecules are desirable for many biological applications, and inorganic materials are desirable for many mechanical and optical applications. In this section, we g-
ive an overview of some of the different strategies that have been employed for two-photon-based fabrication incorporating materials beyond polymers.
In a negative-tone photoresist, the vast majority of the exposed material is converted to polymer. There are few other types of materials that meet this criterion. One notable example of such a material is the chalcogenide glass As4S6 [79, 80]. Upon two-photon exposure to light in the near infrared, this material is converted into As2S3. Subsequent wet-chemical etching can be used to remove the As4S6 glass while leaving the As2S3.
Another approach that can be used is to create a hybrid organic/inorganic material in which the organic portion acts as the photoresist. For instance, silanes with acrylate groups can be used to create photoresists that have mechanical and optical properties that are not readily accessible with acrylates alone [10]. The same type of strategy can be extended to other inorganic oxides as well [13, 81, 82].
Once deposited, photoresists are typically neat liquids or gels, and the percentage conversion in areas that have been exposed is quite high. The two-photon deposition of materials other than polymers usually occurs from a liquid solution or a solid solution of the material of interest. In this case, the conversion of the solution into the deposited material is generally much less than 100%. This situation introduces additional complexity into 3D fabrication. Because diffusion is required to repla-
ce precursor material that has reacted, the dwell time required for fabricating a voxel from a liquid is typically substantially greater than that for a photoresist, even when the two-photon chemistry in the liquid is highly efficient. Heating, convection, and bubbling of the solution can be detrimental to the fabrication of smooth structures. In the case of solid solutions, removal of the solid may cause the deposited 3D structure to collapse.
We consider two examples of materials that can be deposited from liquid or solid solutions: proteins and metals. Proteins were one of the first materials other than polymers to

68

Three-dimensional microfabrication using two-photon polymerization

be used for 3D, two-photon fabrication [77, 83–85]. Typically, inexpensive proteins such as bovine serum albumin (BSA) are employed. The protein is usually carried in a buffer solution at as high a concentration as is feasible without causing turbidity. A photosensitizer such as Rose Bengal is used to promote local crosslinking between proteins, although a water-soluble radical photoinitiator can be employed instead [65, 86–88].
When fabricating with proteins, the minimum voxel size is typically on the order of 1 μm. The mechanical properties of crosslinked proteins are also not nearly as good as those of crosslinked polymers, which places limits on the sorts of structures that can be fabricated. Fabrication parameters often vary considerably with depth in the solution, as well. It is essential that the fabrication power not be too high, or else the proteins will denature during fabrication.
Structures fabricated from proteins typically must be kept in a buffer solution to retain their shape. For applications with living cells, it is also necessary to flush out as much of the photosensitizer as possible from the final structure, as any photosensitizer that remains will be excited during imaging of the cells and can be cytotoxic. When building structures from enzymes, good activity can be preserved so long as crosslinking is performed with care [83], which opens to the door to many pot-
ential applications. Additionally, it has recently been demonstrated that many of the challenges involved in fabricating with proteins in solution can be alleviated by instead using gelatin [89].
Metals are typically photodeposited either by reduction of metal cations [15, 90–102] or by dissociation of organometallic complexes [4]. These processes can be enhanced by the presence of metal nanoparticles as well [90, 97]. Metal deposited from liquids tends to absorb light and heat up, which can lead to local boiling. Photodissociation of organometallic complexes can also lead to the evolution of gas even in the absence of boiling. Thus, the deposition of metals from liquid solution requires c-
areful control of fabrication parameters. However, in favorable cases, it is possible to attain feature sizes on the order of a few hundreds of nanometers. It is also important to note that the fact that metals are not transparent places some limitations on the topology of structures that can be fabricated. In addition, the surface quality of metals deposited from solution cannot match that available from photoresists.
Some of these problems can be addressed by depositing metals from solid matrices [90, 94–96]. This strategy has proven to work well for creating high-quality metal patterns on the surfaces of 3D structures. Fabrication of 3D metal structures within a polymeric matrix has also been demonstrated, although such structures can potentially collapse if the surrounding matrix is removed [90].

5 Other strategies
Given the rapidly growing number of applications of two-photon fabrication that require materials beyond polymers, we briefly consider other means of incorporating such materials.

Fundamentals of two-photon fabrication

69

The first method that we consider is postfunctionalization (see Chapter 10 for more details). As discussed above, the surfaces of structures created with two-photon polymerization generally contain substantial numbers of sites that are not crosslinked. These functional groups can be used to perform additional chemistry on the surfaces of the structures. For instance, amine groups can react with acrylate groups through Michael addition chemistry [103, 104]. This strategy can be used to decorate pol-
ymeric structures with amine-containing molecules such as proteins. Alternatively, the surfaces of structures can be reacted with amine-containing molecules that can promote additional chemistry, such as the electroless deposition of metals [103]. Because the rate of Michael addition to acrylates is much faster than that to methacrylates, by creating structures from both types of polymer it is possible to control where additional functionalization occurs [103]. Species that are more highly reactiv-
e can be used to functionalize a wide variety of polymers, including SU-8, if desired [105, 106]. Alternative approaches to postfunctionalization that have been demonstrated include photocrosslinking following fabrication [107] and other types of photografting [108].
Another route to the incorporation of other materials into 3D microstructures and nanostructures is molding of master structures that have been created with twophoton polymerization (see Chapter 9 for more details). A master structure can be immersed in an elastomer such as polydimethylsiloxane (PDMS), which is subsequently cured and then released from the master [109]. The PDMS mold can be filled with any of a broad range of materials and then pressed against a substrate. Subsequent curing create-
s a high-fidelity replica of the master structure. In this manner, replicas can be made from materials that are not amenable to direct fabrication with twophoton lithography. There are limitations to the topologies available in the molded structures, but these constraints are not nearly as strong as one might imagine due to the elasticity of the mold (Fig. 1.3.4) [110, 111]. Furthermore, by employing a different version of PDMS with a higher Young’s modulus [112], it is possible to replicate struc-
tures created with two-photon polymerization that have sub-100-nm feature sizes [113].
Finally, we consider the 3D assembly of structures created with two-photon fabrication and other nano/microstructures. In a water-based, low-index, low-viscosity photoresist, it is possible to manipulate microscale and even nanoscale objects using techniques such as optical tweezers [114] or flow control [115]. Objects can be brought to desired locations in desired orientations and then immobilized via two-photon polymerization of a small amount of material (Fig. 1.3.5) [65].

6 Calculating the rate of two-photon absorption
We conclude this chapter with a representative example of the calculation of the rate of two-photon absorption. The rate of creation of excited molecules under two-photon excitation is given by

70

Three-dimensional microfabrication using two-photon polymerization

Fig. 1.3.4 (A) A re-entrant structure and (B) a structure with indentations and protrusions. Both structures are replicas that were molded from master structures created with two-photon polymerization. (C) A master structure with membranes created using two-photon polymerization. (D) A replica of the same structure without membranes created using membraneassisted microtransfer molding. (A and B: Reproduced with permission from C.N. LaFratta, T. Baldacchini, R.A. Farrer, J.T. Fourkas, M.C. Teich, B-
.E.A. Saleh, M.J. Naughton, Replication of twophoton-polymerized structures with extremely high aspect ratios and large overhangs, J. Phys. Chem. B 108 (2004) 11256–11258. Copyright 2004, American Chemical Society; C and D: C.N. LaFratta, L.J. Li, J.T. Fourkas, Soft-lithographic replication of 3D microstructures with closed loops, Proc. Nat. Acad. Sci. USA 103 (2006) 8589–8594, Copyright 2006, the National Academy of Sciences of the USA.)

À

dN dt

¼

1 2

σ 2 NF 2

(1.3.6)

Here, N is the concentration of photoactive molecules, σ2 is the two-photon absorption cross-section, and F is the photon flux (in units of photons per unit time per unit area). The factor of ½ arises from the fact that it requires two photons to create
one excited state.
We assume a laser tuned to 800 nm that produces 100 fs pulses at a repetition rate of 80 MHz. The focal diameter is assumed to be 1 μm with an average power of 1.0 mW at
the sample. To simplify the calculation, we assume uniform illumination with temporally square pulses. The area at the focus is then 7.9 Â 10À9 cm2. The energy per pulse is then 1.25 Â 10À11 J, which corresponds to approximately 5 Â 107 800 nm photons per pulse. The flux is then 6.4 Â 1028 photons cmÀ2 sÀ1 during each pulse.

Fundamentals of two-photon fabrication

71

Fig. 1.3.5 Three-dimensional structures created by a combination of optical trapping and two-photon polymerization in a water-based photoresist. (A) A pyramid formed from glass nanobeads that were immobilized using two-photon polymerization. (B) A needle eye created with two-photon polymerization that has been threaded with a tether created with two-photon polymerization to which two glass beads have been attached. (Reproduced with permission from F. Dawood, S.J. Qin, L.J. Li, E.Y. Lin, J.T. Fourk-
as, Simultaneous microscale opticalm manipulation, fabrication and immobilisation in aqueous media, Chem. Sci. 3 (2012) 2449–2456, Copyright 2012, the Royal Society of Chemistry.)

We next assume a two-photon absorption cross-section of 1.0 GM (i.e., 10À50 cm4 s moleculeÀ1 photonÀ1). We then have that

À

dN dt

¼

2

Â

107sÀ1N

(1.3.7)

The solution to this equation is

N ðtÞ ¼ eÀ2Â107t N0

(1.3.8)

We assume a fabrication velocity of 100 μm/s, such that dwell time in the center of the

beam is 10 ms. The duty cycle is the pulse length multiplied by the repetition rate, 8 Â 10À6. Thus, in 10 ms the laser is on for 8 Â 10À8 s. Plugging this duration into

Eq. (1.3.8) shows that 20% of the population remains in the ground state, and 80% of

the population is transferred to the excited state. We now assume that the concentration of the photoactive species is 2 Â 107
molecules/μm3, which corresponds for instance to about 1 wt% of a photoinitiator in

a typical radical photoresist. Under these assumptions, the focal volume is approximately 1.6 μm3. Thus, there are about 3.4 Â 107 photoactive molecules in the focal volume. Under these conditions, approximately 2.7 Â 107 of these molecules are excited as the

fabrication beam passes by. The volume per excited molecule is then approximately 5.9 nm3, corresponding to a cube that is about 1.8 nm on a side.

72

Three-dimensional microfabrication using two-photon polymerization

References
[1] S. Maruo, O. Nakamura, S. Kawata, Three-dimensional microfabrication with two-photon-absorbed photopolymerization, Opt. Lett. 22 (1997) 132–134.
[2] H.B. Sun, S. Kawata, Two-photon photopolymerization and 3D lithographic microfabrication, Adv. Polym. Sci. 170 (2004) 169–273.
[3] D. Yang, S.J. Jhaveri, C.K. Ober, Three-dimensional microfabrication by two-photon lithography, MRS Bull. 30 (2005) 976–982.
[4] C.N. LaFratta, J.T. Fourkas, T. Baldacchini, R.A. Farrer, Multiphoton fabrication, Angew. Chem. Int. Ed. 46 (2007) 6238–6258.
[5] L. Li, J.T. Fourkas, Multiphoton polymerization, Mater. Today 10 (2007) 30–37. [6] K.S. Lee, R.H. Kim, D.Y. Yang, S.H. Park, Advances in 3D nano/microfabrication using two-
photon initiated polymerization, Prog. Polym. Sci. 33 (2008) 631–681. [7] S. Maruo, J.T. Fourkas, Recent progress in multiphoton microfabrication, Laser Photonics Rev.
2 (2008) 100–111. [8] M. Rumi, S. Barlow, J. Wang, J.W. Perry, S.R. Marder, Two-photon absorbing materials and two-
